Repository: denizybd/fatigue-ai-research

# Provenance-aware censored AM316L fatigue audit

A reproducible public-data pilot. The prespecified combined rejection hypothesis failed. This work does not establish a new safe-design algorithm.

Start with **STATE.md** or **manuscript/arastirma_ozeti_tr.pdf**.

## Deliverables

- `manuscript/paper_draft_en.pdf`, `paper_content.json` and `paper_draft_en.txt`: an English working paper with 15 verified references and editable sources.
- `manuscript/supplementary_material.pdf`: provenance, definitions, all block results, sensitivities and numerical diagnostics.
- `manuscript/research_brief_en.pdf` and `outreach/`: a one-page brief, email draft, Turkish technical Q&A and numerical claim receipts. No correspondence has been sent.
- `figures/`: scientific PNG/SVG figures generated from saved results and public data.
- `results/`: predictions, source/seed metrics, split and convergence receipts, internal independent arithmetic checks, and the full replay comparison.

## Reproduce

Tested locally on Apple M4 with 16 GiB RAM and Python 3.12.13. Versions are pinned in `requirements.lock.txt`. Network access is needed when packages or the raw MAT file are absent. No GPU or auxiliary language model is required.

```zsh
zsh run_all.sh
```

This creates a fresh timestamped directory under `results/reruns/`. It acquires the immutable v2 MAT file if absent, prepares and audits provenance, runs 16 synthetic tests and all seven experiment configurations with three seeds, summarizes results and audits the primary analysis.

To name a fresh directory and compare the replay with the delivered results:

```zsh
FATIGUE_RUN_ROOT=results/my_fresh_replay zsh run_all.sh
.venv/bin/python -m src.compare_runs --replay results/my_fresh_replay
```

Regenerate integrated tables, figures, documents and the original primary audit:

```zsh
.venv/bin/python -m src.postprocess
.venv/bin/python -m src.make_figures
.venv/bin/python -m src.build_documents
.venv/bin/python -m src.independent_audit
```

Checkpoint reuse requires exact data, code and configuration signatures. A mismatch fails explicitly. The complete delivered replay matches all predictions and summary CSVs byte for byte; see `results/full_reproduction_comparison.json`.

## Data attribution and boundaries

FatigueData-AM2022 v2 is CC BY 4.0: Zhang and Xu (2023), https://doi.org/10.6084/m9.figshare.22337629.v2 . Its descriptor is https://doi.org/10.1038/s41597-023-02150-x . Attribute these sources when reusing data and derived figures. Original article texts/PDFs retain their own licenses and are excluded from the shareable archive; URLs and evidence-bounded audit reports are included.

The original Centola 518-row data and code were not obtained. These homoscedastic AFT/MLP implementations are related-method baselines, not a reproduction of the original BNN, SWT preprocessing, risk-volume model or Owen R90C90 targets.

The 29 conservative provenance blocks are not 29 certified independent factories, laboratories or specimen campaigns. Coordinates are approximate digitizations; database defaults and undiscovered reuse remain. Censoring identification intervals exclude digitization and other errors. Bootstrap intervals are descriptive because outer fits share training data. Paper authorship, affiliation, individual contributions and disclosures require human verification.

File: literature/v7_campaigns/anl2025/report.txt
HISTORICAL2025-ONLY SOURCE VIEW. Latest crossreport view: data/external_v7/anl2025/crossreport_augmented9_v2.csv and crossreport_augmentation_receipt_v2.json. Independently verified2023Table3 now supplies author BuildIDR745577 for three air rows; prescribed2023 and measured/reported2024/2025 amplitudes remain separate. The source2025-only wording below is preserved as curation history, not the current crossreport build assessment.

ANL/LWRS-25/2 Table 4: nine individual reported fatigue lives, not nine newly qualified RT force-controlled tests.

The primary report identifies all nine sample IDs and test IDs. Three WEC FS samples link to a single described flange sector, EOS M290 and Praxair TruForm 316-3 batch22. This is an author-supported component-group/powder join, without a serialized build job. The six ANL samples link only to a two-tube group; per-sample tube membership and powder lot are absent. Curator group keys must not be presented as author build IDs.

All tests are at 298-300C. Three air tests are strain controlled and fully reversed. Six PWR-water tests use pull-rod stroke control; reported strain amplitudes and rates are approximate and nonconstant. The air endpoint is a roughly50% stress-amplitude drop or final unstable-fracture cycle. The report does not explicitly restate a separate water-test endpoint; that field remains unresolved. Frequency, waveform, and specimen prior-history verification remain blank/false. No rows enter the frozen v6 model comparison or RT force-controlled primary panel.

Prior-year ANL reports and the EPRI/WEC ASME component program can repeat specimens or manufacturing groups. This report is not automatically an independent campaign. Preserve author IDs and compare previous yearly tables before unioning records.

Public access is through the official DOE/LWRS report. No explicit Creative Commons license is asserted. This curation contains reported numerical facts and source locations; source PDF/images remain local.
