Repository: denizybd/fatigue-ai-research

# Provenance-aware censored AM316L fatigue audit

A reproducible public-data pilot. The prespecified combined rejection hypothesis failed. This work does not establish a new safe-design algorithm.

Start with **STATE.md** or **manuscript/arastirma_ozeti_tr.pdf**.

## Deliverables

- `manuscript/paper_draft_en.pdf`, `paper_content.json` and `paper_draft_en.txt`: an English working paper with 15 verified references and editable sources.
- `manuscript/supplementary_material.pdf`: provenance, definitions, all block results, sensitivities and numerical diagnostics.
- `manuscript/research_brief_en.pdf` and `outreach/`: a one-page brief, email draft, Turkish technical Q&A and numerical claim receipts. No correspondence has been sent.
- `figures/`: scientific PNG/SVG figures generated from saved results and public data.
- `results/`: predictions, source/seed metrics, split and convergence receipts, internal independent arithmetic checks, and the full replay comparison.

## Reproduce

Tested locally on Apple M4 with 16 GiB RAM and Python 3.12.13. Versions are pinned in `requirements.lock.txt`. Network access is needed when packages or the raw MAT file are absent. No GPU or auxiliary language model is required.

```zsh
zsh run_all.sh
```

This creates a fresh timestamped directory under `results/reruns/`. It acquires the immutable v2 MAT file if absent, prepares and audits provenance, runs 16 synthetic tests and all seven experiment configurations with three seeds, summarizes results and audits the primary analysis.

To name a fresh directory and compare the replay with the delivered results:

```zsh
FATIGUE_RUN_ROOT=results/my_fresh_replay zsh run_all.sh
.venv/bin/python -m src.compare_runs --replay results/my_fresh_replay
```

Regenerate integrated tables, figures, documents and the original primary audit:

```zsh
.venv/bin/python -m src.postprocess
.venv/bin/python -m src.make_figures
.venv/bin/python -m src.build_documents
.venv/bin/python -m src.independent_audit
```

Checkpoint reuse requires exact data, code and configuration signatures. A mismatch fails explicitly. The complete delivered replay matches all predictions and summary CSVs byte for byte; see `results/full_reproduction_comparison.json`.

## Data attribution and boundaries

FatigueData-AM2022 v2 is CC BY 4.0: Zhang and Xu (2023), https://doi.org/10.6084/m9.figshare.22337629.v2 . Its descriptor is https://doi.org/10.1038/s41597-023-02150-x . Attribute these sources when reusing data and derived figures. Original article texts/PDFs retain their own licenses and are excluded from the shareable archive; URLs and evidence-bounded audit reports are included.

The original Centola 518-row data and code were not obtained. These homoscedastic AFT/MLP implementations are related-method baselines, not a reproduction of the original BNN, SWT preprocessing, risk-volume model or Owen R90C90 targets.

The 29 conservative provenance blocks are not 29 certified independent factories, laboratories or specimen campaigns. Coordinates are approximate digitizations; database defaults and undiscovered reuse remain. Censoring identification intervals exclude digitization and other errors. Bootstrap intervals are descriptive because outer fits share training data. Paper authorship, affiliation, individual contributions and disclosures require human verification.

File: manuscript/v2/arastirma_ozeti_tr.txt
AM316L fatigue | Phase 2 working research note | 20 October 2026
Computational study. Historical experiments are credited to their original authors.
1
Az deneyle daha güvenilir yorulma sınırı: ne
öğrendik?
20 Ekim 2026 | İkinci araştırma aşaması | Sonuç: değerli veri denetimi ve bir sınır koşulu; henüz yeni, güvenilir tasarım yöntemi
yok.
Açık cevap
Üç deney bazı yeni koşullarda çok işe yarıyor; bunu her koşula genelleyemiyoruz. Tarihsel veride ortalama
alt sınır uzadı ve ortalama tehlikeli tahmin azaldı. Ancak belirsizlik geniş, birkaç kaynakta risk arttı ve dış
kampanyada rastgele üç gözlemle hedefin üzerinde risk kaldı. Basit bir yerel düzeltme yöntemi de güçlü
sonuç verdi. Hiyerarşik modelin üstünlüğünü kanıtlamadık.
Önce veriyi düzelttik
Önceki 1.126 noktalı pilotta bir kaynakta 98 kaydın bağımsız sabit gerilme deneyleri olmadığı ortaya çıktı.
Aynı numuneye artan gerilme basamakları uygulanmış. Bu kaynağı yeni analizden çıkardık. Yeniden
yayımlanmış eğriler, tam eşleştirilemeyen kayıtlar ve bir maksimum gerilme/genlik çelişkisi de ana
kümeden ayrıldı.
Ana küme: 309 yaklaşık grafik noktası, 32 eğri, yöntemi incelenmiş 11 kaynak bloğu. Bu, 11 bağımsız
fabrika veya her noktanın özgün numune kimliği doğrulandı demek değil. Bir runout kaydının aslında
kırılmış numune olduğunu ve bir koşula yanlış ısıl işlem atandığını kaynak metinlerinden düzelttik. Ham
veri korunuyor.
Bu düzeltmeler bizim açık veri benchmarkımıza aittir. Centola/Tridello’nun özgün 518 kaydı elimizde yok; onların verisinde aynı
hataların olduğunu göstermedik. Önceki pilotun sayısal tekrarı doğru olsa da bilimsel yorumu kusurlu veri varsayımlarına
bağlıydı. Eski iletişim paketinin yerine bu aşamanın düzeltmeli özeti kullanılmalı.

AM316L fatigue | Phase 2 working research note | 20 October 2026
Computational study. Historical experiments are credited to their original authors.
2
Üç gözlemle ne değişti?
Aynı test noktaları korunarak, her yeni eğriden 3 gözlem kullanıldı. Bütün diğer doğrulanmış tarihsel
kaynaklarla eğitilen modelde kaynak dengeli risk aralığı 13.35-15.41% iken 8.31-8.93% oldu. Alt ömür
sınırlarının geometrik ortalaması 1.92 katına çıktı.
Fakat bu kazanç için betimleyici %95 kaynak bootstrap aralığı 0.84-3.65 kat. Yani kazanç olmadığını
dışlayamıyoruz. Gerçek risk değişiminin üst sınırındaki belirsizlik de +9.30 puan artışa izin veriyor. Başarı
için önceden koyduğumuz güçlü ölçütler geçilmedi.
Ortalama iyileşmenin çoğu Solberg kaynağındaki büyük düzeltmeden geliyor. Lai kaynağında risk üst ucu
%23,33’ten %42,60’a yükseliyor. Diğer bazı kaynaklar da kötüleşiyor. Bu yüzden ortalama %8,93, yeni bir
parçanın veya her koşulun %90 güvenli olduğunun kanıtı değildir.
Neden kalibrasyon sıfır ömür verdi?
Kaynakları dikkatle ayırınca 9 bağımsız kalibrasyon bloğu kalmıyor. Dondurduğumuz dağılımdan bağımsız
%90 yöntemin matematiksel sonucu sıfır alt sınır oluyor. Sıfır ömür güvenli ama tasarımda işe yaramaz.
Bu, bütün belirsizlik yöntemleri imkânsız demek değil; az veriyle bilgi veren bir sınır için ek
fiziksel/istatistiksel varsayım gerektiğini gösteriyor.

AM316L fatigue | Phase 2 working research note | 20 October 2026
Computational study. Historical experiments are credited to their original authors.
3
Yeni alınan gerçek kampanyada ne oldu?
Yazarların açık numune sayfalarından 129 kullanılabilir kayıt elde ettik. Üç çap koşulunda 44/40/45
numune var; hepsi tek ilişkili kampanyadan geliyor. Makaledeki 130. numunenin gerekli alanları açık
sayfada yoktu; uydurmadık. Kayıtlar grafikten çıkarılmış değil, yazarın numune bazında bildirdiği değerler.
Ayrı bir ayrıştırıcıyla kaynak sayfaları tekrar kontrol edildi.
Burada “3 gözlem”, her çap koşulu için 3, toplam 9 destek gözlemi demek. Her seçim mekanizması ve
tohum içinde diğer 99 test noktası bütün k değerlerinde aynı tutuldu. Rastgele seçimde modelin tehlikeli
sınır oranı %53,66’dan %13,19’a düştü. Bu kez alt sınır uzamadı: aşırı yüksek tahmin yaklaşık 4,68 kat
aşağı çekildi. Hedef hâlâ aşılmış durumda.
Kronolojik seçimde %1,96 görüldü; ancak farklı test noktaları ve farklı destek seçimi kullanıldığı için bunu
rastgele seçime karşı kanıtlanmış üstünlük sayamayız. Bu tek kampanya için bağımsız kampanyalar arası
güven aralığı yok. Ayrıca deneyin sonlanma ölçütü tam kopmadan önce görünen çatlakla ilişkili rezonans
değişimi; tarihsel kırılma ömürleriyle tamamen aynı hedef değil.
Kaynak-parametresi belirsizliğini ekleyen duyarlılıkta rastgele üç gözlemin riski %16,42; eğrisel temel
modelde yaklaşık %13,20 çıktı. Sonuç yalnız düz bir Basquin çizgisinin seçilmesinden kaynaklanmıyor,
fakat makalenin Weibull rastgele yorulma sınırı modeli henüz yeniden kurulmadı.

AM316L fatigue | Phase 2 working research note | 20 October 2026
Computational study. Historical experiments are credited to their original authors.
4
En güçlü basit kontrol ne söyledi?
Sonuçları gördükten sonra, açıkça keşifsel olarak bir kontrol daha ekledik: hiyerarşik modelin aynı eğimini
ve saçılımını tutup yalnız yeni koşulun yerel ömür kaymasını hesapladık. Böylece önsel bilginin etkisini,
farklı saçılım kullanmanın etkisinden ayırdık. Dış rastgele panelde bu basit kontrol %6,99 risk verdi;
hiyerarşik modelin %13,19’una karşı daha düşük ama daha kısa ömür sınırları sundu. Hiyerarşinin gerekli
veya üstün olduğunu söyleyemeyiz.
Neyi teslim ediyoruz?
Kaynak kanıtları, düzeltme kaydı, sonuç görülmeden dondurulan protokoller, 0/3/5/10 gözlemli deneyler,
güçlü basit ve hiyerarşik sansürlü modeller, eğrilik ve veri-kökeni duyarlılıkları, ayrı kampanya testi,
bağımsız aritmetik denetimi ve birebir sayısal tekrar. Yeni fiziksel deney yapılmadı. Deney sayısını
azaltmanın parasal veya cihaz-saati maliyetini ölçmedik.
Güçlü katkı için sıradaki tek soru
Yeni bir üretim partisinde ilk birkaç deneyi hangi gerilmelerde yaparsak, yanlış model varsayımını erken
fark edip güvenilir ve işe yarar bir alt sınıra ulaşırız? Bunu sınamak için aynı test kümesi üzerinde rastgele
seçim, gerilme aralığını kapsayan seçim ve gerçek kronoloji karşılaştırılmalı. Yöntem seçimi geliştirme
kampanyalarında yapılmalı; son testte farklı, önceden ayrılmış kampanyalar kullanılmalı.
Önce gerçek numune/üretim partisi eşlemesi, ortak kırılma tanımı ve sansür planı gerekli. Sonra
yayımlanmış rastgele yorulma sınırı modeli ve aynı popülasyonlu basit yerel kontrolle karşılaştırma
yapılmalı. Başarı ortalamada değil, kaynak bazında risk ve işe yarar ömür sınırıyla aranmalı. Bu, mevcut
veriyi daha fazla ayarlayıp olumlu sonuç çıkarmaktan daha güçlü bir araştırma sınaması olacak.
Tridello’ya sunulabilecek dürüst mesaj
“Açık veride deney kökenini incelerken somut uygunluk/etiket sorunları bulduk. Az gözlemle uyarlama
ortalamada iyileşse de bazı yeni koşullarda güvenilirliği bozuluyor. Elimizde tekrarlanabilir bir benchmark
ve yeni kampanya denemesi var. Numune/parti eşlemesi ve uygun deney seçimi tasarımı konusunda sınırlı
teknik görüşünüzü almak isteriz.” Bu bir teknik işbirliği daveti için somut; güçlü yeni algoritma iddiası için
erken. Hiçbir e-posta gönderilmedi.
Ayrıntılı kaynaklar ve denetlenebilir sayılar İngilizce teknik raporda ve tekrar üretim paketinde. Sansür aralıkları güven aralığı
değildir. Bootstrap aralıkları, ortak eğitim verisi ve az kaynak nedeniyle betimleyicidir.

File: manuscript/v2/research_brief_en.txt
AM316L fatigue | Phase 2 working research note | 20 October 2026
Computational study. Historical experiments are credited to their original authors.
1
Few-shot fatigue limits after a provenance audit
AM316L | Working technical brief | Computational benchmark, not a validated safe-design method
Question
Can a few endpoints from a new AM316L condition make lower-life limits both safer and useful? We tested
censored monotone Basquin baselines, target-intercept updating and hierarchical borrowing, using fixed
support/query splits and held-out source blocks.
Concrete evidence
Original-methods review reduced a 1,126-point public pilot to 309 points/32 curves/11 method-reviewed
source blocks for the main cohort. It identified stepped-load observations, republished curves and
source-supported runout/treatment corrections. Physical specimen/batch independence remains
incompletely documented. These are corrections to this open-data benchmark, not proof of errors in
Centola et al.’s original 518 records.
Results
In the secondary full-training raw track, three endpoints per condition increased geometric lower life 1.92x
and reduced mean danger identification endpoints from 13.35-15.41% to 8.31-8.93%. The descriptive 95%
source-bootstrap life-gain interval is 0.84-3.65x; risk worsens for several sources. The prespecified 90%
calibration becomes a zero-life bound with the available source count, so its usefulness criterion fails.
An acquired author-provided campaign contains 129 complete specimens in three diameter groups,
representing one related campaign. Three random endpoints per group (nine total) reduce danger from
53.66% to 13.19% by lowering overly optimistic limits. A matched simple target-intercept control gives
6.99% at shorter life. No hierarchical superiority or general 90% source-conditional guarantee is
established. The campaign uses a crack-related ultrasonic endpoint, not necessarily full fracture.
A narrow next step
A useful continuation would test stress-level selection at fixed query sets and matched experimental
budgets against a random-fatigue-limit baseline and simple local updating. This needs specimen/build
lineage, consistent failure definitions, actual censoring plans and additional held-out campaigns. A
source-to-condition mapping or brief methodological feedback would resolve a concrete bottleneck.
Code, split receipts, aggregate figures and independent arithmetic checks are available locally. No new physical experiment or
correspondence was performed. Original data DOI: 10.6084/m9.figshare.22337629.v2 (CC BY 4.0). External article:
10.1038/s41598-025-97031-1; repository data license unspecified, so raw external records are excluded from the shareable
archive.

File: manuscript/v2/research_note_en.txt
AM316L fatigue | Phase 2 working research note | 20 October 2026
Computational study. Historical experiments are credited to their original authors.
1
Provenance first: how far do three fatigue
endpoints carry a new condition?
A source-audited, censored AM316L benchmark with an acquired external campaign. The prespecified useful-calibration
criterion was not met.
Finding
In a retrospective full-training model-based track, three endpoints per new condition increased the
geometric lower-life limit by 1.92x while the source-balanced danger identification interval fell from
13.35-15.41% to 8.31-8.93%. The descriptive source-bootstrap gain interval is 0.84-3.65x and includes no
improvement. Some sources became less safe. This is a promising aggregate trend, not a demonstrated
reliable-design algorithm.
Why provenance had to precede fitting
The original public-data pilot contained 1,126 approximately digitized points. Original-methods review
identified 98 records from Merot et al. as stepped-load/damage-equivalent observations rather than
ordinary independent constant-amplitude lifetimes. They were excluded. Further publication-level reuse,
unresolved figure-to-experiment mappings and a maximum-stress/amplitude conflict required quarantine.
The main cohort contains 309 points, 32 database curves and 11 source blocks with reviewed
experimental methods. These are not 11 certified independent laboratories, nor are database row IDs
physical specimen IDs.
Additional source-supported corrections: one Wood endpoint labelled runout was a fracture; one Kedziora Renishaw group
inherited an unsupported heat treatment. Corrections are applied only to derived phase-2 data. Raw files and v1 outputs
remain immutable. These findings concern our open-data benchmark and do not prove an error in Centola et al.’s unavailable
518-row dataset. [1-4]

AM316L fatigue | Phase 2 working research note | 20 October 2026
Computational study. Historical experiments are credited to their original authors.
2
Frozen question and models
For an unseen provenance source, do 3, 5 or 10 endpoints from one new condition improve useful
lower-life limits? All other curves from that source remain outside population fitting and calibration.
Conditions mean source S-N series, not verified build batches. All model features and population
parameters are learned from historical fitting sources.
Panel
Endpoints per condition
Eligible curves / sources
Fixed-query minimum
A: primary
0, 3
18 / 9
5
B: secondary
0, 3, 5
14 / 6
5
C: limited
secondary
0, 3, 5, 10
6 / 5
5
Seeds 0, 17 and 42 define outcome-blind record-ID permutations. Reserve the maximum support pool
once per panel and use all remaining records as the same queries for every k. The panels have different
populations; they are not a single learning curve. Runouts contribute a survival likelihood, not an exact
failure density.
Baselines: (i) pooled monotone censored lognormal Basquin; (ii) a target-only intercept update with
historical slope/scatter; (iii) a condition-random-intercept Basquin model, updating a proper target
intercept posterior with censored support. The predictive lower decile integrates specimen scatter and
target intercept uncertainty. Population parameters are empirical Bayes estimates; the main bounds omit
their estimation uncertainty. A training-source bootstrap mixture with 20 replicates from 11 historical
sources assesses this externally. A continuous two-slope monotone curve with a training-only median
stress knot is a prespecified curvature sensitivity.
Calibration and claim discipline
The original primary criterion required a useful 90% endpoint-calibrated bound, risk at most 10%, a paired
risk-increase limit and a greater-than-1.25x life gain supported by descriptive source-bootstrap intervals.
Source review leaves only 4-6 calibration blocks when at least four fitting blocks are retained. The required
finite-sample rank exceeds the calibration count, so the literal bound is zero. It is safe but useless and fails
the utility criterion. This finite-rank result applies to this frozen calibration protocol, not to every
parametric or survival method.
A separately recorded full-training raw track fits all other verified sources and reports model-based 10th
percentiles. It does not replace the failed calibrated primary test. Hierarchical borrowing and modern
survival conformal prediction are established prior work. Missing potential censoring times on failures rule
out direct Type-I calibration, but modern right-censoring methods exist; none guarantees arbitrary
manufacturing-source shift. [5-8]
Risk and utility
Danger is L>T. For a runout C<T, L<=C establishes safety for that event; L>C remains ambiguous. Report
[known violations/n, (known+ambiguous)/n]. These are censoring identification endpoints, not confidence
intervals. Average within curve, then source, then seeds. Utility is paired log10(Lk/L0) on identical queries;
larger unsafe limits are not useful. Source bootstrap intervals are descriptive because outer models reuse
training sources.

AM316L fatigue | Phase 2 working research note | 20 October 2026
Computational study. Historical experiments are credited to their original authors.
3
Internal results: average gain is not source reliability
The full-training raw A-panel gain is 1.92x (0.84-3.65x descriptive 95% interval). The upper bootstrap
endpoint for the upper identified true-risk increase is +9.30 percentage points, above the 2-point
noninferiority margin. Hence even the secondary raw result does not meet the intended robust
positive-claim standard.
Solberg’s source risk upper endpoint falls from 100% to 3.03%, driving most of the mean improvement. Lai increases from
23.33% to 42.60%; Spierings from 0% to 6.94%; Kedziora from 0% to 11.11%. These are small-source descriptive estimates,
not certificates. Deleting the unfavorable sources or treating seed repeats as new experiments would be invalid.

AM316L fatigue | Phase 2 working research note | 20 October 2026
Computational study. Historical experiments are credited to their original authors.
4
Acquired external campaign: the limits become shorter and less dangerous
Trombley, Birnbaum and Allison’s public Materials Commons pages provide 129 complete named as-built
specimens: 44/40/45 at 1.5/2.5/5.0 mm diameter. The article states 130; one incomplete page is excluded
without imputation. All 154 available fatigue records and the 129-record subset were independently
checked against the public HTML. No strong historical-coordinate reuse signal was found. This is one
campaign with three related conditions. Four builds are reported, but specimen-to-build mapping is not
certified. [9-10]
Tests were performed in 2019-2021, at 20 kHz and R=-1. The failure endpoint is a
resonance-drop/visible-crack criterion, potentially before full fracture. Thus this is a cross-campaign,
cross-endpoint stress test, not clean validation of an identical fracture-time distribution. Preserve actual
runout endpoints; do not invent a universal potential censoring time for failures.
Mechanism / k
Danger fraction
Geometric lower life
Random / 0
53.66-53.66%
3,646,481 cycles
Random / 3
13.19-13.19%
778,760 cycles
Random / 5
16.25-16.25%
998,370 cycles
Random / 10
15.03-15.03%
1,159,981 cycles
Chronological / 0
48.53-48.53%
3,915,926 cycles
Chronological / 3
1.96-1.96%
443,883 cycles
Chronological / 5
1.96-1.96%
568,477 cycles
Chronological / 10
3.07-3.07%
613,991 cycles
k is per diameter condition: k=3 uses nine support endpoints in total. Each mechanism and seed keeps 99
common queries over its k values. Random and chronological mechanisms have different query sets, so
their difference cannot identify a causal benefit of a selection policy. One campaign provides no
independent campaign-level confidence interval.
Random k3 reduces danger from 53.66% to 13.19%, still above 10%, by lowering the life limit about 4.68x
rather than extending it. The 20-population-bootstrap mixture has 16.42% random-k3 danger; the
two-slope model has 13.20%. Chronological k3 gives 1.96% on its own query population. We retain every
result rather than select the most favorable mechanism.
The original article uses a Weibull random-fatigue-limit model. Our finite curvature control is not its reproduction, and
superiority over that relevant physical comparator is untested. This limitation must remain in any communication. [9,11]

AM316L fatigue | Phase 2 working research note | 20 October 2026
Computational study. Historical experiments are credited to their original authors.
5
Controls, sensitivities and verification
An explicitly post-result diagnostic holds the hierarchical population slope/scatter fixed and replaces prior
borrowing with an unpooled censored target intercept. At k0 its reference equals the same hierarchical
predictive distribution; all-runout supports remain unavailable. This control avoids attributing a changed
population scatter to a benefit from shrinkage. It was not used to rescue the original primary claim.
On matched internal k3 queries, hierarchical versus this simple control gives about 1.10x life, with a
descriptive interval including no gain. Externally on random supports, the control has 6.99% danger versus
13.19% for the hierarchy, at approximately 1/1.42 of its life limit. There is a tradeoff, not demonstrated
prior-specific superiority. Availability and common-query masks are retained.
Near-coordinate clustering removes one historical point; the A-panel risk endpoints remain unchanged.
Excluding Afkhami, whose stress-axis visual verification remains unresolved, gives k3 risk 9.00-9.70%.
Full-family/weak-edge and broader database-labelled analyses are sensitivity results, not replacements for
reviewed-source evidence. They retain unresolved original-experiment and stress-definition issues.
All 31 synthetic model/evaluation tests pass. Two independently written arithmetic checks reproduce core
source-balanced summaries and paired censoring contrasts. Direct scalar numerical integration checks
mixed-censor posteriors. Critical strict, full-training and external predictions were replayed byte for byte.
These establish computational consistency, not independent physical replication. Fit statuses, split IDs,
hashes and exact commands are saved.
Boundaries
The cohort remains digitized with incomplete physical specimen/batch IDs. Several method-reviewed
sources lack exhaustive point matching. Original author endpoints and sampling protocols differ;
staircase-selected stresses and retrospective random supports are not an optimized sequential test policy.
Counts of endpoints are not measured machine hours or monetary savings. We did not run new physical
experiments, obtain Centola’s original data/code, reproduce the BNN/Owen calculations, or establish
general source-conditional coverage.

AM316L fatigue | Phase 2 working research note | 20 October 2026
Computational study. Historical experiments are credited to their original authors.
6
Contribution assessment and the next discriminating experiment
The defensible contribution is a provenance-corrected benchmark, concrete source/label corrections and a
documented counterexample to interpreting average few-shot improvement as reliable performance in
every new condition. The hierarchical method itself is established. This package supports a focused
technical discussion with Tridello, not a claim of a new validated fatigue-design algorithm.
The next question should be: with a fixed test budget, which stress levels reveal a harmful new-condition
shift and produce the largest useful lower-life limit at acceptable source-specific risk? First secure physical
specimen/build IDs, consistent failure definitions and actual censoring plans. Then benchmark the
published random-fatigue-limit model and the matched simple intercept control. Freeze one common
query set across random, stress-spanning and chronological support policies; choose any policy only using
development campaigns. Test on additional independent campaigns and report source-specific failures,
not only an average. A new campaign and a frozen protocol are required for a strong confirmatory claim.
References and evidence
[1] Zhang & Xu. FatigueData-AM2022 v2. Data DOI 10.6084/m9.figshare.22337629.v2; descriptor DOI
10.1038/s41597-023-02150-x. CC BY 4.0.
[2] Merot et al. Observations on process/corrosion defects. DOI 10.1016/j.ijfatigue.2021.106552. Original methods section
2.4/Table 3; source-method evidence in provenance_report.md.
[3] Wood et al. Materials 12,4203 (2019). DOI 10.3390/ma12244203. Sections 2.1/2.9/3.4.1, Figures 9/14.
https://pmc.ncbi.nlm.nih.gov/articles/PMC6947212/
[4] Kedziora et al. Materials 15,6278 (2022). DOI 10.3390/ma15186278. Sections 2/3.3.
https://pmc.ncbi.nlm.nih.gov/articles/PMC9505810/
[5] Liu, Lu & Hoogenboom (2017). Hierarchical Bayesian fatigue data analysis. DOI 10.1016/j.ijfatigue.2017.03.043.
[6] Candes, Lei & Ren (2023). Conformalized survival analysis. DOI 10.1093/jrsssb/qkac004.
[7] Gui et al. (2024). Conformalized survival analysis with adaptive cut-offs. DOI 10.1093/biomet/asad076.
[8] Sesia & Svetnik (2025). Doubly Robust Conformalized Survival Analysis with Right-Censored Data.
https://proceedings.mlr.press/v267/sesia25a.html
[9] Trombley, Birnbaum & Allison (2025). Section diameter and ultrasonic fatigue. DOI 10.1038/s41598-025-97031-1.
https://pmc.ncbi.nlm.nih.gov/articles/PMC12008181/
[10] Materials Commons campaign DOI 10.13011/m3-c93d-z035. https://materialscommons.org/public/datasets/2564/overview
. Dataset license unspecified; raw/normalized repository records excluded from the shareable archive.
[11] Pascual & Meeker (1999). Estimating fatigue curves with the random fatigue-limit model. DOI
10.1080/00401706.1999.10485925.
[12] Centola et al. DOI 10.1016/j.engfailanal.2024.109081. Tridello-group transfer continuation: DOI
10.1016/j.engfailanal.2026.111075. Original 518 records/code were not obtained; these public-data source corrections do not
prove errors in that work.

File: manuscript/v31/supplementary_material.txt
SUPPLEMENT TO THE CURRENT PHASE 3/3.1 WORKING PAPER
20 October 2026 — exploratory source recovery and replay

S1. Scope and frozen records
The main additional matched source is one Mérot author programme, not multiple independent campaigns. Nominal-stress air/20°C source: 43 physical specimens, 17 failures and 26 right-censors, three builds and two powder lots. Acquisition: 31 eligible specimens in three conditions, two builds and one common powder lot. Nine local-stress air records remain secondary; 18 saline/35°C records stay outside the air benchmark. Six Dastgerdi uninterrupted specimens remain a separate temperature-unstated pilot. Tomaszewski137/Diller29 remain specimen-identified but not individually build-qualified.

The original phase-3 frozen planning cap is C=10^7; C=10^6 is the prespecified sensitivity. The recovered first-block survivors actually stop at 10^6. The source-matched sensitivity is not a replacement primary selected after results. No new source tests were conducted or fabricated.

Frozen protocol SHA256:
protocols/v3/frozen_design.txt
46808419f7b6bdb1639c66da1d0cb266a58b3ef3b83624666db30f7208c1df1c

Virgin-first-exposure extension including pre-fit source/stress addendum:
protocols/v3/virgin_first_exposure_extension.txt
1a85e8ae169e8f2432653614f5b20f3ad208e7844e3b94645ea61e80f1013ed9

Raw source CSV SHA256:
bb5e9ce46a7f7827aef50f2188f059c6833ca3dab9110cec1613c628a2e16b5e

Exact source build/specimen crosswalk70 SHA256:
79a1b20fcaedd05eb38ec22690d85bace5c7ffd650737ac1fce9448e3492d592

The protocols were frozen locally. Public outcomes and earlier exploratory results had already been seen; no external registration or fresh blinded confirmation is claimed.

S2. Raw-to-first-block normalization and quarantine
The producer CSV has one units row and 262 numeric-step rows, 103 Sample aliases and 105 Step0 rows. s_amp equals s_max×(1−R)/2. Step is source loading stage; N is the cycle count of that stage. The recovered endpoint uses the initial stage's original N only.

K2 has three Step0 rows. Do not choose its minimum stress or first row as a supposedly proven virgin observation. Detect repeated physical (plate, position) keys among ALL source aliases before filtering any alias. Ten collided physical keys affect 20 otherwise unique-Step0 aliases; D0 remains excluded because it shares its key with K2. Twelve aliases have incomplete plate/position metadata, including E8's missing position. All ambiguous Step0 rows are retained in a 35-row quarantine audit file. The exclusion sets are applied by identity and source semantics, not by model outcomes. Seventy distinct physical first blocks remain.

Failure conversion: event=1 only when the original first block records fracture, at its untransformed N. Surviving first block: event=0 at its actual stopping N. Later-step failure, N_basquin, sum_N_basquin, corrected stresses, fractographic defect dimensions and postfailure morphology are forbidden model/acquisition fields. A quarantine audit may retain raw columns for traceability; that audit is not a model input.

The thesis names PM-[plate]-[type][position] and connects plate02/03/04 to FS18-019/FS18-020/FS19-006, respectively. Powder lots are TLS0993/1/1 for the first two and TLS1051/1/1 for the third. Raw Batch denotes a preparation/treatment condition, not a manufacturing batch. Both readers verified the exact author references and physical table; identity recovery is a fixed source decision, not automated OCR inference.

Nominal versus local stress is decided by thesis methods/Tables G.1/G.2, not by performance. Standard-geometry air rows use nominal gauge stress. Small-volume rows use local Kt-adjusted stress with specimen-specific elastic geometry. An optional unmodeled conversion crosswalk records rounded table ratios but does not enter the frozen primary fits. Rounding sensitivities are conditional formatting bounds, not measurement-confidence intervals; no universal Kt is assumed. Conflicting source coordinates such as C9 are not silently corrected.

S3. New-cohort data dictionary
Files in data/external_v3/continuation_papers/:
- data_fatigue_merot.csv: immutable author CSV, CC BY4.0.
- merot_first_exposure_unique_physical70_verified.csv: admitted initial blocks including both environments and stress panels.
- merot_first_exposure_air_nominal43.csv: source-qualified primary nominal-stress table.
- merot_first_exposure_air_localstress9_exploratory.csv: separate local-stress sensitivity.
- merot_first_exposure_quarantine35.csv: ambiguous raw initial rows, audit only.

Core source-table columns:
Sample/source_specimen_id: short author alias; not alone proof of physical uniqueness.
Step: source stage; retained model records must equal0.
source_data_record_index: original producer row reference, not a newly measured quantity.
source_plate_id/source_specimen_number_on_plate: original physical coordinates.
source_physical_key/canonical_physical_key: audit keys for duplicate/collision checks.
source_full_specimen_reference: exact long PM author reference from the thesis.
source_thesis_plate_number/source_build_id/source_powder_batch_id: source-backed lineage; build and powder must remain distinct.
treatment_batch_raw: original preparation/treatment label.
environment/temperature_C: source air/saline condition and temperature.
sigma_a_MPa/sigma_max_MPa/stress_ratio_R: first-block stress amplitude, maximum and minimum/maximum ratio.
frequency_Hz: recorded first-block test frequency; not used to claim wall-clock savings.
cycles_first_block/log10_cycles_first_block: untransformed initial block N and its base-10 log.
event/endpoint_type: first-block failure1 or actual right-censor0; not final specimen fate.
first_step_candidate_eligible/exclusion_reasons: fixed source eligibility and quarantine reasons.
physical_plate_semantics_verified/primary_axial_control_mode_verified: explicit source-audit flags.
primary_nominal_stress_eligible/stress_definition/stress_definition_evidence: nominal/local partition and primary evidence.
source_doi/article_doi/source_sha256/source_thesis_id/source_thesis_pdf_page: traceability, not predictive features.
population_training_exclusion_family: linked-source family removed from population training.
confirmation_status: retrospective exploratory source recovery.
material/process/machine/build_orientation/heat_treatment/control_mode: source-reported method fields, no fabricated missing parameters.
build_mapping_evidence/method_evidence/precorrosion_method_note: source decisions and limitations.

Imported data/processed/v3/firstblock/merot52.csv columns:
row_id: canonical unique physical specimen key, build plus position.
specimen_id/author_sample_alias/author_plate_number/author_position_on_plate: preserved author identity and coordinates.
build_id/powder_batch_id: distinct source-backed lineage.
dataset_id: build/treatment/environment condition used for splitting; not an independent campaign.
campaign_id: shared Mérot author programme for uncertainty aggregation.
group_id: condition identifier retained for model interface.
panel/identity_gate: nominal primary or local-stress secondary and the verified source-gate status.
doi/source_dataset_doi/fit_exclude_groups: publication trace and precautionary training-family exclusion.
load_ratio/stress_amplitude/log_stress: initial stress ratio, amplitude MPa and base-10 stress log.
cycles_observed/log_life/event: first-block observed N, log10 N and right-censor event.
treatment_batch_raw/environment/temperature_C/frequency_Hz/endpoint_type: retained pretest/method/endpoint descriptors.
source_data_record_index/source_sha256: exact producer reference.
stress_definition/primary_nominal_stress_eligible: source stress semantics and panel gate.

S4. Prediction model formulas and limitations
All logs are base10. For a lognormal AFT model with conditional mean mu, scatter sigma, observed y and event e, each contribution is f(y|mu,sigma)^e × SF(y|mu,sigma)^(1−e), including the relevant target-effect integration. A runout contributes survival, not a density at a fictional failure time.

The RFL uses log10 Gamma~Normal(mu_Gamma,tau_Gamma²). If Gamma<S, log10 N~Normal(a+b log10((S−Gamma)/Sref)+c(R−Rbar)+u,sigma²), b<0; otherwise N=infinity. Finite-failure mass p(S)=Phi((log10 S−mu_Gamma)/tau_Gamma). The marginal finite CDF integrates the conditional CDF only over Gamma<S; the survivor includes its complement and the infinity atom. A predictive alpha quantile is infinite if alpha>=p(S); otherwise it solves the marginal CDF at alpha. The target shift u has a proper normal prior SD fixed from training hierarchical tau and is integrated using revealed support outcomes. It changes finite-life location, not the fatigue-limit distribution. This is not a hierarchical RFL population posterior or a reproduction of Trombley's Weibull model.

Source-balanced working likelihood, fixed penalties/bounds/starts and load-ratio terms are implementation choices. Population parameter uncertainty is omitted. Low-data identifiability is not guaranteed by numerical convergence. Selected fit diagnostics, all starts and fallback status are retained. The two extension population RFL fits converge without selected bound hits or fallback; earlier historical leave-source fits can hit bounds and remain flagged.

S5. Acquisition information and allowed query knowledge
Fixed hierarchical/censored-normal Fisher planning produces ONE selected-support sequence per policy/condition/seed. ALL SIX models receive that sequence; the planner is not independently retuned or optimized for RFL. Known query covariates (stress and R) are allowed as a transductive fixed prediction grid. Query outcomes are never exposed. Candidate unknown endpoints/events are never used before selection.

For z=(log10 C−mu)/sigma, expected location information is I=[Phi(z)−z phi(z)+phi(z)^2/Phi(−z)]/sigma². With current intercept/slope covariance V, candidate x=(1,logS−center), and Q=mean(x_query x_query'), score=I×(x'VQVx)/(1+I×x'Vx). Prior center/scatter/intercept SD are training-derived; slope SD=max(1,|training slope|/2), fixed in advance. Current MAP/Hessian use selected supports only. This local linear/Gaussian criterion is approximate and established test-design ideas are not new by implementation.

For support observation (N,e), y_C=log10 min(N,C), e_C=e×1(N<=C). Earlier author runouts remain censored at their own stop. Observed support exposure is sum min(N,C) for selected supports, not the expected duration of invented future tests. It excludes manufacture, machine time, frequency conversion and setup cost.

S6. Risk, pairing, unavailable values and aggregation
Absolute empirical risk is partially identified by r_low=mean[e×1(L>y)] and r_high=mean[1(L>y)]. For an unavailable L, use0 and1 respectively. Positive infinity is available, but unsafe for any observed finite failure. Report ordinary availability, finite availability and infinity rate separately.

For two available bounds A and B on the same failure, paired difference d=1(A>y)−1(B>y) is exact. On the same right-censor, its lower limit is −1(B>A and B>y), and upper limit is1(A>B and A>y). If either prediction is unavailable, the limits are−1 and+1. These ranges exploit the shared unknown failure time; they are not sampling confidence intervals.

Finite-pair utility is mean(A−B) on identical queries where both are finite; 10^utility is a geometric life ratio. It is not demonstrated safe-life improvement. Queries average within condition/seed, conditions within campaign/seed, then seeds within campaign; campaigns receive equal weight. Bootstrap2,000/seed231 applies at campaign level only when at least two campaigns exist. With one campaign lo95/hi95 remain missing, and success gates are NOT EVALUABLE. Do not convert missing-interval false flags into substantive failure counts.

S7. Result CSV meanings
predictions.csv: one row per query specimen, seed, policy, feasible k, model and cap. row_id/dataset_id/campaign_id/panel/identity_gate identify scientific units and gate. log_life,event are unchanged query endpoint/censor. log_stress/load_ratio are known query covariates. log_lower is proposed q10 in log cycles, possibly missing or +infinity. n_support_failure and support_cycles describe revealed support after truncation. fit_signature is computational cache metadata, not a scientific measurement. Repeated rows are not independent specimens.

selections.csv: one row per selected candidate and acquisition rank. Its k is the sequential selection rank (1,2,...), so prefixes k<=3 or k<=5 define budgets. It is not a separate repeated experiment for each final budget. stress_amplitude is selected recorded MPa; revealed_event/revealed_log_life enter only after selection. selection_score records the design score or policy ordering. cap is the planning/truncation setting.

summary.csv: equal condition/campaign/seed aggregate mean by panel/policy/model/k/cap/metric; n_campaigns counts author campaigns; lo95/hi95 are campaign bootstrap intervals when available. n_finite_campaigns counts finite metric means.

paired_comparisons.csv: same-query comparisons versus_random or versus_k0. Metrics include paired/finite availability, finite log_life_gain, paired true_risk_change_lo/hi and support_cycle_change. Means are not independent query-row averages across campaigns.

by_condition.csv: intermediate condition/campaign/seed means for heterogeneity inspection. success_gates.csv: numerical gate ingredients and booleans; missing campaign intervals mean non-evaluable. query_identity_checks.json: explicit common-query equality. run_receipt.json: data/protocol/code hashes, splits, training source sets and population fit diagnostics.

S8. Reproducibility, prior art and source boundaries
The extension has50 tasks per cap:30 nominal,10 local-stress and10 Dastgerdi pilot. Each cap has11,520 prediction instances and920 selected rows. Independent audits recompute1,728 absolute and2,304 paired means per cap, with maximum discrepancy9.31×10^−10 at cycle scale. Nineteen RFL/design synthetic tests pass. Same-schema fresh replay matches12 tables exactly. Portable367-row replay removes only unused Trombley129, preserving all selected tasks and scientific values; fit_signature changes because empty unrelated metadata columns were removed. Extracted-archive replay with a fresh cache also passes. None is independent physical replication.

Original Centola data/BNN/Owen code were not obtained; no superiority or original-author error is inferred. Normal-normal RFL and information-based fatigue test design are established prior art. Wu109943 is reviewed only through publisher previews/bibliography; its full group keys, censor likelihood, acquisition and supplements remain unverified. Methodological novelty is therefore provisional.

Public source follow-ups remain negative for the missing second matched campaign. Trombley's official open196-page dissertation confirms four Concept Laser builds but not individual specimen membership; ProX labels cannot be transferred. Diller and Tomaszewski renewed repository/thesis/workbook checks do not close their exact specimen/build inclusion keys. Solberg's real official open173-page PhD thesis was acquired in the final continuation: its316L paper section (PDF148–157) does not provide the missing specimen/build crosswalk; the fatigue table at PDF168 concerns18Ni300 maraging steel and is excluded. Do not retain the superseded claim that the Solberg PDF was unavailable. These negative access/source findings do not prove no public source can ever be found.

The Mérot producer dataset is CC BY4.0 with attribution, source DOI and changes declared. The thesis has separate repository permissions and is linked, not redistributed wholesale. Historical digitization, unresolved campaign overlap and rounding are limitations in addition to censoring. No communications, external uploads, publication or physical tests occurred. The second independent, fully matched campaign remains a scientific dependency rather than a task that extra seeds on the present data can solve.

S11. Zero-support reference for the matched-intercept label
At k=0 the runner explicitly substitutes the hierarchical population prediction as a common starting reference. The target-only unpooled intercept is estimated only after supports are observed; for k>0 all-censored supports leave it unidentified. Therefore its versus_k0 contrast uses the hierarchical reference, rather than an otherwise undefined no-support local intercept. Main k3-versus-random tables are unaffected.
