Repository: denizybd/fatigue-ai-research

# Provenance-aware censored AM316L fatigue audit

A reproducible public-data pilot. The prespecified combined rejection hypothesis failed. This work does not establish a new safe-design algorithm.

Start with **STATE.md** or **manuscript/arastirma_ozeti_tr.pdf**.

## Deliverables

- `manuscript/paper_draft_en.pdf`, `paper_content.json` and `paper_draft_en.txt`: an English working paper with 15 verified references and editable sources.
- `manuscript/supplementary_material.pdf`: provenance, definitions, all block results, sensitivities and numerical diagnostics.
- `manuscript/research_brief_en.pdf` and `outreach/`: a one-page brief, email draft, Turkish technical Q&A and numerical claim receipts. No correspondence has been sent.
- `figures/`: scientific PNG/SVG figures generated from saved results and public data.
- `results/`: predictions, source/seed metrics, split and convergence receipts, internal independent arithmetic checks, and the full replay comparison.

## Reproduce

Tested locally on Apple M4 with 16 GiB RAM and Python 3.12.13. Versions are pinned in `requirements.lock.txt`. Network access is needed when packages or the raw MAT file are absent. No GPU or auxiliary language model is required.

```zsh
zsh run_all.sh
```

This creates a fresh timestamped directory under `results/reruns/`. It acquires the immutable v2 MAT file if absent, prepares and audits provenance, runs 16 synthetic tests and all seven experiment configurations with three seeds, summarizes results and audits the primary analysis.

To name a fresh directory and compare the replay with the delivered results:

```zsh
FATIGUE_RUN_ROOT=results/my_fresh_replay zsh run_all.sh
.venv/bin/python -m src.compare_runs --replay results/my_fresh_replay
```

Regenerate integrated tables, figures, documents and the original primary audit:

```zsh
.venv/bin/python -m src.postprocess
.venv/bin/python -m src.make_figures
.venv/bin/python -m src.build_documents
.venv/bin/python -m src.independent_audit
```

Checkpoint reuse requires exact data, code and configuration signatures. A mismatch fails explicitly. The complete delivered replay matches all predictions and summary CSVs byte for byte; see `results/full_reproduction_comparison.json`.

## Data attribution and boundaries

FatigueData-AM2022 v2 is CC BY 4.0: Zhang and Xu (2023), https://doi.org/10.6084/m9.figshare.22337629.v2 . Its descriptor is https://doi.org/10.1038/s41597-023-02150-x . Attribute these sources when reusing data and derived figures. Original article texts/PDFs retain their own licenses and are excluded from the shareable archive; URLs and evidence-bounded audit reports are included.

The original Centola 518-row data and code were not obtained. These homoscedastic AFT/MLP implementations are related-method baselines, not a reproduction of the original BNN, SWT preprocessing, risk-volume model or Owen R90C90 targets.

The 29 conservative provenance blocks are not 29 certified independent factories, laboratories or specimen campaigns. Coordinates are approximate digitizations; database defaults and undiscovered reuse remain. Censoring identification intervals exclude digitization and other errors. Bootstrap intervals are descriptive because outer fits share training data. Paper authorship, affiliation, individual contributions and disclosures require human verification.

File: outreach/v31/email_draft_en.txt
DRAFT ONLY — NOT SENT
Subject: Source-audited first-exposure benchmark for few-test fatigue transfer

Dear Professor Tridello,

Your work on probabilistic fatigue prediction and transfer learning motivated a public-data study of which few stress tests help when moving to a new production condition.

We recovered traceable virgin first loading blocks from Mérot's stepped-load campaign and compared four selection policies with six censored models on identical queries. The acquisition subset is 31 specimens from two builds within one author campaign. High-stress selection increased proposed lower-life utility and reduced observed support cycles by 7.5%, but censoring still permits material risk increases. We therefore make no general reliability or policy-superiority claim and do not claim to reproduce or outperform your original BNN.

Would you be willing to give brief methodological feedback on using first exposures and paired censoring-risk identification as an evaluation unit for source-transfer fatigue models? An independent specimen/build-traced campaign is the main missing validation step. A one-page brief and reproducible working draft are prepared for review.

Best regards,
[Name]
[Affiliation or background, only if accurate]

File: outreach/v31/research_brief_en.txt
STRESS SELECTION FOR FEW-TEST FATIGUE TRANSFER
Current research brief — 20 October 2026 — exploratory, unsubmitted

Question
When adapting a fatigue predictor to a new production condition, which few recorded stress tests improve proposed lower-life bounds without increasing failure risk? We compare four acquisition policies and six censored statistical models on identical held-out specimens. The motivation is reliable experimental allocation before using fatigue predictions as design constraints.

What is new in the evidence
A public Mérot dataset was joined to the original thesis specimen/build/powder table. We recovered only untouched first loading blocks, discarding later steps, equivalent lives and postfailure features. Seventy physically unique first blocks are traceable; 43 nominal-stress records were tested in air at 20°C (17 failures, 26 right-censors). The acquisition subset is 31 specimens, three conditions, two physical builds, one shared powder lot and ONE author campaign. Twenty-one specimens are precorroded, ten are reference. Nine local-stress records and a six-specimen temperature-unstated Dastgerdi pilot remain separate.

What was tested
Random, stress spanning, high stress and sequential expected-information selection share fixed queries and pools over ten deterministic splits. Six proper right-censored baselines include hierarchical/curved Basquin, matched local controls and normal-normal random-fatigue-limit (RFL) prediction. k=3/5 are feasible; k=10 is not. The frozen primary planning cap is 10^7 cycles. A prespecified 10^6 sensitivity matches the actual first-block censor horizon more closely. Earlier censors remain at their real stops.

Main result and limit
At k=3, high stress versus random raises proposed lower-life utility by 1.336× for hierarchical Basquin and 1.085× for RFL, with 7.5% fewer observed support cycles. Paired censoring identification nevertheless permits risk increases up to 26.11 and 6.67 percentage points. These ranges are not confidence intervals. Each panel has one author campaign, so campaign-bootstrap intervals and reliability/usefulness gates are not evaluable. The larger approximately 70% cost reduction in an earlier, incompletely build-qualified secondary panel does not transfer to this cohort. Model-dependent policy reversals also prevent a general superiority claim.

Why this may be useful
The output is a reproducible way to audit first-exposure eligibility and weigh life utility against unresolved risk and test exposure. It is relevant to source transfer and fatigue-constrained design, but q10 is not an R90C90 guarantee. We did not reproduce or outperform the original Centola BNN, and these corrections concern our own benchmark. Information-based planning and transfer are established ideas; novelty relative to Wu et al. remains unverified because only a publisher preview was obtained.

Requested methods feedback
Would first-exposure recovery plus paired censoring-risk identification be a useful evaluation unit for source-transfer fatigue models, and which independently traceable campaign would provide the most informative next test? The intended second fully matched independent campaign is still missing.

Reproducibility
Nineteen synthetic RFL/design tests and independent arithmetic checks pass. Fresh replay reproduces 12 tables; portable replay preserves all scientific values, with an explicitly changed cache-signature metadata column. No new physical experiment or correspondence occurred.

Primary sources
Mérot dataset: 10.5281/zenodo.6653187 (CC BY 4.0); thesis: https://pastel.hal.science/tel-03688021v1, Table 2.1 and methods. Pascual & Meeker RFL: 10.1080/00401706.1999.10485925. Centola et al.: 10.1016/j.engfailanal.2024.109081 and transfer continuation 10.1016/j.engfailanal.2026.111075. Wu et al. preview: 10.1016/j.ijfatigue.2026.109943.

File: outreach/v31/technical_qa_en.txt
CURRENT TECHNICAL QUESTIONS AND ANSWERS
20 October 2026 — phase 3/3.1 — no correspondence sent

1. What did the source recovery actually add?
One additional room-temperature axial fatigue author campaign with exact specimen, physical build and powder identities. The source table has 43 nominal-stress virgin first blocks; 31 specimens in three sufficiently large conditions enter acquisition. They span two builds sharing one powder lot. This is one campaign, not three laboratories. The broader objective of multiple fully matched independent campaigns remains open.

2. How can a stepped-load experiment yield a constant-amplitude observation?
Only its initial block, before any prior fatigue exposure, qualifies. A specimen failing there contributes its original first-block failure time; one surviving the block contributes right censoring at that actual stop. Every later loading step, later fracture, equivalent life and postfailure defect field is discarded. This does not rehabilitate the previously excluded transformed multi-step records.

3. Why were some aliases excluded rather than choosing their earliest row?
K2 has three Step0 rows. Other aliases share the same physical plate/position. Collisions were detected across ALL aliases before exclusions, including D0's collision with K2; missing coordinates were also quarantined. We did not assume that alias changes create fresh specimens or correct conflicting coordinates by judgment. The retained 70 physical identities match thesis specimen references and the source build table.

4. Why are 43 source records reduced to 31 in the main acquisition experiment?
The frozen rule requires at least six records per condition, then fixes max(3,floor(0.4n)) query specimens before constructing a disjoint acquisition pool. Three nominal-stress conditions pass. k=3 and 5 are feasible; k=10 is not. The same queries and pool are used for every model/policy. Ten seeds repeat these physical specimens; they do not create ten campaigns.

5. What is meant by “batch” here?
A physical build and a powder lot are distinct. The full nominal source has three documented builds and two powder lots. The main acquisition subset has two builds, one common lot and one author campaign. Separate surface treatments are conditions, not manufacturing batches. Common powder alone cannot recover individual build membership in the Trombley cohort.

6. What makes the comparison fair?
Queries are fixed before acquisition. Four policies choose only among the same actual candidate stresses, with outcome-blind tie ranks. The active policy receives candidate covariates, the planning cap and only previously revealed support outcomes. It cannot use an unselected failure flag or stopping time. Every prediction model receives the same selected support sequence. No unknown-stress outcome is fabricated.

7. What are the six models and the role of RFL?
Pooled monotone lognormal Basquin; matched target intercept with shared training slope/scatter; hierarchical Basquin; continuous two-slope hierarchical Basquin; local intercept/slope MAP/Laplace; normal-normal RFL. RFL has a specimen-specific positive fatigue limit, a conditional normal log-life distribution above it and probability mass at infinite life below it. Failure and runout likelihoods both include the mixture correctly. This is supported by Pascual–Meeker's distributional options, not a reproduction of Trombley's Weibull RFL. Its scalar target life shift uses the training hierarchical tau as prior SD; it is not a hierarchical RFL population posterior.

8. Does q10 mean “90% safe with 90% confidence”?
No. q10 is a fitted predictive tenth percentile under the working model. R90C90 adds a distinct confidence requirement, and uncertainty in population parameters is omitted here. An RFL q10 may even be infinite when its finite-failure mass is below 0.1; infinity is reported, not clipped. Neither successful optimization nor nominal quantile labeling proves coverage under a new source.

9. How is reliability evaluated with runouts?
For a failure, whether the proposed lower life exceeds the observed failure time is known. For a runout, later failure time is unknown. Averaging event×1(L>y) and 1(L>y) gives lower/upper empirical risk identification limits, with unavailable predictions handled conservatively. Paired risk-change limits use the two bounds' ordering for the SAME censored specimen. These identification limits are not confidence intervals and do not include digitization or undiscovered reuse uncertainty.

10. What is the strongest positive finding, and what prevents a reliability claim?
At k=3, high stress versus random raises proposed lower-life utility by 1.336× for hierarchical Basquin and 1.085× for RFL, while observed support exposure falls by 7.5%. The paired true-risk-change identification upper limits remain +26.11 and +6.67 percentage points. Thus longer proposed life and fewer cycles do not rule out a material risk increase. One author campaign cannot support campaign-bootstrap confidence intervals; missing-interval gates are not evaluable, rather than scientific proof that every policy failed.

11. Why are there two cycle caps?
10^7 cycles is the frozen primary planning cap, and 10^6 the prespecified sensitivity. Mérot first-block survivors actually stopped at 10^6. Earlier censors stay at their actual stops in both runs. The 10^6 scenario is more source-matched, but was not retrospectively promoted to replace the frozen primary. Static policies and their predictions/costs agree across caps; the active policy can change because its expected-information calculation uses the assumed planning horizon.

12. Is high-stress or active selection now the best method?
No general ranking is established. The earlier Tomaszewski/Diller multistress subset lacks certified individual build lineage and shows hierarchical benefit but an RFL life-utility reversal for high stress. Its roughly 70% cycle reduction is cohort-specific; the identity-qualified recovery gives only 7.5%. The active criterion is a straight-Basquin local approximation shared by all predictors, not an optimizer tailored to RFL. Existing information-based test planning is prior art.

13. Why are Dastgerdi and Trombley not counted as the missing second campaign?
Dastgerdi's six uninterrupted named specimens have a source-backed common physical build, but test temperature is unstated; the related source family is excluded from training and it remains a separate pilot. Trombley was previously examined, has a different ultrasonic crack-related endpoint and lacks individual mapping to its four stated builds even after the public dissertation audit. Neither supplies the required new, matched independent room-temperature confirmation.

14. Was the original Centola study disproved or its BNN beaten?
No. Original data/code were not obtained, and original BNN, SWT/risk-volume and Owen R90C90 calculations were not recreated. Eligibility corrections apply to our own public-data cohort. Existing transfer/topology studies motivate the question. Wu et al.'s publisher preview overlaps physics baselines, group splits and target augmentation; full-text novelty comparison remains incomplete. We cannot claim these ideas are new or missing from that paper.

15. What does reproducibility prove here?
Nineteen synthetic tests, independent arithmetic/split/cost audits and converged RFL receipts support execution correctness. A fresh same-schema replay matches 12 tables exactly. A portable 367-row replay removes only an unused source dependency; scientific values and population fits match, but a cache-signature metadata column changes. A fresh extracted-archive replay also passes. These checks do not establish independent scientific replication, new physical fatigue testing or population coverage.

16. What should happen before using this in engineering design?
Obtain at least one more independent, room-temperature, specimen/build-traced campaign with unambiguous first exposure and stress/censor definitions. Freeze the next model/policy decision before inspecting its outcomes. Evaluate identical queries with risk, availability, life utility and actual test exposure together. More random seeds on the same campaign cannot replace that evidence. Method feedback can be sought with the current bounded package, but no message may be sent without the human user's explicit authorization.

What does matched-intercept k0 mean?
It uses the hierarchical population prediction as an explicit common starting reference. The target-only intercept is fitted after supports; for k>0 all-censored support leaves it unidentified. Its versus_k0 contrast must be read against that reference.

File: outreach/v31/technical_qa_tr.txt
GÜNCEL TEKNİK SORU–CEVAP
20 Ekim 2026 — aşama 3/3.1 — mesaj gönderilmedi

1. Tam olarak ne kazandık?
Bir yeni yazar kampanyasının numune, gerçek üretim ve toz partisi zincirini doğruladık. Kaynakta 43 nominal gerilmeli ilk blok var. Ortak sorgulu deney seçimi bunların 31'ini, üç koşulu ve iki üretimi kapsıyor. İki üretim aynı toz partisini kullanıyor; tümü tek araştırma kampanyası. Henüz iki tam uyumlu bağımsız kampanya bulmuş değiliz.

2. Basamaklı deney verisini neden kullanabiliyoruz?
Yalnızca daha önce yorulma yükü görmemiş numunenin ilk sabit gerilmeli bloğunu kullanıyoruz. O blokta kırıldıysa gerçek ilk-blok ömrü kırılmadır; sağ kaldıysa gerçek durdurma çevrimi sağ sansürdür. Sonraki yük basamakları, son kırılma zamanı, eşdeğer ömür ve kırılma sonrası kusur bilgileri atılıyor. Önceden elenen dönüştürülmüş çok-basamaklı kayıtları geri almış olmadık.

3. Numune kimliğinde neyi denetledik?
Yalnız kısa numune adını yeterli saymadık. Tezdeki tam ad, üretim tablası ve konumu eşleştirdik. K2'nin üç Step0 satırı var; bazı farklı adlar aynı fiziksel koordinatı paylaşıyor. Çakışmalar K2 dahil TÜM adlarda bulundu; ardından çakışan ve kimliği eksik kayıtlar karantinaya alındı. Kimlikleri düzeltmedik, yeni numune uydurmadık. Yetmiş benzersiz ilk blok kaldı.

4. Üretim, toz partisi ve kampanya aynı şey mi?
Hayır. Tam nominal kaynak üç üretim ve iki toz partisi içeriyor. Ana seçim analizi iki üretim, tek ortak toz partisi ve tek yazar kampanyası içeriyor. Yüzey işlemi ayrı koşuldur; on rastgele bölme on bağımsız kampanya yaratmaz. Trombley'deki ortak toz bilgisi de tekil numuneleri dört üretime ayırmaya yetmiyor.

5. Neden 43 değil 31 kayıt seçim deneyinde?
Önceden sabitlenen kural, koşul başına en az altı kayıt ve önce ayrılan sorgu numuneleri gerektiriyor. Üç koşul bu kurala uyuyor. k=3 ve k=5 mümkün; k=10 mümkün değil. Ana seçim grubunun 21 numunesi ön korozyonlu, 10'u referans. Küçük koşullar kaynak dosyasında korunuyor ama seçim karşılaştırmasına zorla eklenmiyor.

6. Dört seçim yöntemi ne yapıyor?
Rastgele seçim, gerilme aralığını yayarak seçim, yüksek gerilmeden seçim ve beklenen bilgiye göre sıralı seçim. Hepsi aynı havuz ve sorguları kullanıyor. Aktif yöntem yalnız gerilmeleri, planlama sınırını ve daha önce seçilip sonucu açılmış destekleri görüyor. Seçilmemiş numunenin kırılma bilgisini veya sorgu sonucunu görmüyor. Yeni bir gerilmede deney sonucu üretmiyoruz; mevcut kayıtlarda geriye dönük seçim yapıyoruz.

7. Altı model neden gerekli?
Basit güçlü bir kontrolü yenmeden karmaşıklığı katkı sayamayız. Havuzlanmış Basquin, eşleşmiş yerel sabit terim, hiyerarşik Basquin, iki eğimli hiyerarşik Basquin, yerel eğim/sabit terim ve rastgele yorulma limiti modeli kullanılıyor. Hepsi sağ sansürü olasılık hesabında koruyor. Hangi gerilmeleri seçmenin yararlı olduğu modele göre değişebiliyor.

8. RFL tam olarak ne?
Her numunenin rastgele pozitif yorulma limiti var. Gerilme bu limitin üstündeyse koşullu log ömür normal; altındaysa model sonsuz ömür olasılığı veriyor. Bu olasılık runout hesabında ve tahmin yüzdeliklerinde korunuyor. Pascual–Meeker'in normal-normal seçeneğine dayalı bir uygulama; Trombley'nin Weibull modelinin birebir tekrarı değil. Hedefe uyarlama, eğitimden sabitlenen öncülle tek ömür kaymasıdır. Popülasyon parametre belirsizliği entegre edilmiyor.

9. q10, R90C90 veya garanti demek mi?
Hayır. q10 modelin tahmini yüzde 10 ömür yüzdeliğidir. R90C90 ayrı bir güven düzeyi şartı içerir. Yeni kaynağa aktarımda modelin doğru kapsama verdiğini kanıtlamadık. Sayısal uyumun yakınsaması da mühendislik güvenilirliğini kanıtlamaz. Sonsuz RFL tahmini varsa gizlenmiyor veya uygun sonlu sayıya kırpılmıyor.

10. En iyi olumlu sonuç ne?
Üç destek numunesinde yüksek gerilme seçimi, rastgeleye göre önerilen alt ömrü hiyerarşik modelde 1,336; RFL'de 1,085 kat yapıyor. Gözlenen destek çevrimi maliyeti yaklaşık yüzde 7,5 azalıyor. Bu gerçek yeni fiziksel test veya kanıtlanmış güvenli kullanım ömrü artışı değildir; mevcut kayıtlardaki model karşılaştırmasıdır.

11. Neden güçlü güvenilirlik iddiası kurmuyoruz?
Sağ sansür, numunenin daha sonra ne zaman kırılacağını bilinmez bırakıyor. Aynı sorgudaki eşleşmiş gerçek risk farkı, hiyerarşik model için +26,11; RFL için +6,67 yüzde puanına kadar artışa hâlâ izin veriyor. Bunlar sansürden gelen tanımlama sınırları; yüzde 95 güven aralığı değil. Her panel tek kampanya olduğu için kampanya güven aralığı hesaplanamıyor. NaN yüzünden geçmeyen kapılar “tüm yöntemler başarısız” değil, “istenen kanıt değerlendirilemiyor” demek.

12. İki çevrim sınırı neden var?
10^7 önceden sabitlenen ana planlama sınırı; 10^6 önceden belirtilen duyarlılık. Yeni kaynaktaki ilk-blok sağ kalanlar gerçekte 10^6'da duruyor. Her iki hesap gerçek erken durmayı koruyor. Bu yüzden 10^6 kaynağa daha uyumlu; fakat sonuçlara bakıp ana protokolün yerine geçirilmedi. Yalnız aktif seçim, varsaydığı planlama ufkuna göre değişebiliyor.

13. Önceki yüzde 70 maliyet azalması nereye gitti?
Başka, üretim kimliği tam doğrulanmamış iki kampanyanın farklı alt grubundaydı. Yeni kimlikli kampanyada karşılığı yüzde 7,5. Üstelik önceki grupta yüksek gerilme hiyerarşik alt ömrü artırırken RFL alt ömrünü azaltıyor. Sonuç bir evrensel politika üstünlüğü değil, veri ve modele bağlı bir ödünleşim.

14. Centola veya Tridello'nun makalesini yanlışladık mı?
Hayır. Özgün veri/kod gelmedi; BNN, SWT, risk hacmi ve Owen hedefleri birebir üretilmedi. Düzeltme kendi açık-veri kıyaslamamıza ait. Transfer ve bilgiye göre deney planlama tek başına yeni değil. Wu çalışmasının yalnız yayınevi önizlemesi elde edildi; tam yöntem farkı doğrulanmadı. Özgünlük iddiamız sınırlı kalmalı.

15. Tekrar üretim neyi kanıtlıyor?
On dokuz sentetik test, bağımsız hesap/kimlik/maliyet denetimi ve temiz tekrar sayısal işleyişi doğruluyor. Aynı şemalı tekrar 12 tabloyu tam eşliyor. Kullanılmayan eski kaynağı çıkaran taşınabilir tekrarda bilimsel değerler ve uyum parametreleri aynı; yalnız önbellek imzası metadatası değişiyor. Bunlar bağımsız fiziksel doğrulama veya yüzde 90 güvenilirlik kanıtı değil.

16. Tridello'ya sunmaya değer mi?
Sınırlarını açık söylediğimiz bir yöntem görüşmesi paketi olarak evet: ilk maruziyeti kurtarma, aynı sorguda seçim karşılaştırması ve sansürlü riskin nasıl raporlanacağı somut. Güçlü ve genel bir yeni algoritma diye sunmaya henüz değmez. Ondan sınırlı yöntem yorumu ve uygun bağımsız kampanya önerisi istenebilir. İkinci tam izlenebilir kampanya ve yeni/frozen değerlendirme güçlü sonraki adım. Hazırlanan e-posta taslağı gönderilmedi; gönderme için insanın açık onayı gerekir.

Önselsiz yerel kayma modelinin k0 satırı ne demek?
Kod, destek yokken ortak başlangıç olarak hiyerarşik nüfus tahminini kullanıyor. Hedefe ait önselsiz kayma destekler açıldıktan sonra kestiriliyor; k>0 iken tüm destekler sansürlüyse tanımsız kalıyor. Bu modelin k0 karşılaştırması o hiyerarşik başlangıca göredir; üç destekle rastgele/yüksek gerilme karşılaştırmasının sayıları değişmez.

File: outreach/v4/research_update_en.txt
UNSENT RESEARCH UPDATE — for human review after the earlier data request

Subject: Open-data fatigue benchmark: source-controlled training expansion and few-test design

Dear Professor Tridello,

While pursuing the data request for your SS316L probabilistic-learning study (10.1016/j.engfailanal.2024.109081), I have continued an open-data investigation with AI-assisted source tracing and reproducible coding. A method-reviewed training set now contains441 observations from14publications, grouped into13source blocks. A separate2025 numerical table and two source-family holdouts support controlled comparisons of six censored statistical/physical baselines and four few-test acquisition policies.

The result is bounded: extra training evidence reduced zero-shot violations on one new source but did not establish90%design reliability after three local tests. High-stress selection reduced replay support cycles by about68–71% on two source families, while reducing the proposed lower-life utility relative to random selection. The attached addendum includes provenance limits, shared query/support controls, negative results and a clean numerical replay. It is not a reproduction of your unavailable518records or a demonstrated improvement over your BNN.

If this question is relevant to your fatigue-design work, I would value brief feedback on whether this paired safety/utility/cost evaluation would be useful for testing on additional independently documented campaigns.

Best regards,
[Name and actual background to be supplied by the human]

Do not send automatically. No personal credentials or institutional affiliation are inferred.

File: outreach/v4/technical_qa_tr.txt
V4 — açıklayabilmek için kısa soru/cevap

Ne yaptım?
Açık kaynaklardan veri ve yöntem kanıtı topladık; tekrarlanan yayınları, sansürü ve deney türlerini ayırıp aynı test nüfusunda eğitim/veri ve deney-seçimi karşılaştırması kurduk. Kaynak izleme ve kodlama AI yardımıyla yapıldı; çıktının doğruluğunu kaynak ve tekrar çalıştırma kayıtları destekliyor. Bilinmeyen kişisel uzmanlık iddiası yok.

441 nereden geliyor?
Önceki309kayda132yeni kaynak-doğrulaması yapıldı.132nokta zaten açık veri tabanındaydı; şimdi üç yayının özgün CA gözlemleri olarak doğrulandı ve iki kaynak ailesinde bloklandı. Toplam48koşul/14yayın/13blok. Bu441bağımsız parti anlamına gelmez.

Yeni69gözlem nedir?
2025YankinTablo3'teki64kırılma+5runout.25'i/dörtkoşulu n>=6 edinim kuralına uygun. Tablo numarası fiziksel laboratuvar/parti kimliği değildir. Test sıcaklığı ve açık geri-besleme kontrol türü bildirilmedi; bunları varsaymadık.

Başardık mı?
Açık veri toplama, denetimli veri seti ve yeniden çalıştırılabilir kıyas kurma bakımından evet. Genel güvenli AI veya her modelde üstün gerilme seçimi bakımından henüz hayır.

Ek veri ne sağladı?
Yeni kaynakta sıfır yerel deneyle hiyerarşik ihlal57.5%→46.7%;üçyereldeneyle iki rejimde de20%.10%hedefi sağlanmadı. Bu oranlar tekprogram/koşul-ortalamalı tekrar ölçümleri; genelleme güven aralığı yok.

Neden yüksek gerilme her zaman iyi değil?
Deneyi daha çabuk bitirebilir; fakat hedef gerilme aralığını yeterince temsil etmezse alt ömür tahmini kısalabilir. İki ailede k3 maliyet68–71%azalırken hiyerarşik ömür0.87–0.89×,RFL0.69×oldu.

Ham milyonlarca ölçüm ne anlama geliyor?
Bir numunenin çok sık kaydedilmiş kuvvet/gerinim zamanları. Bir milyon ölçüm bir milyon bağımsız deney değildir.7Jambor numunesi planlı olarak durdurulmuş; bu kayıtların son satırını kırılma ömrü saymadık.

Orijinal518verinin aynısı mı?
Hayır.441eğitim setinin17orijinal kaynağa DOIörtüşmesi8/17. Satır/koşul eşitliği yok; riskhacmi/SWT/Owenhedefi birebir kurulmadı.

Güçlü taraf ve eksik taraf?
Güçlü taraf kaynak denetimi, aynı sorgu/destekler, güçlü sansürlü baselines, negatif sonucun korunması ve84CSV'nin temiz ortamda birebir tekrarı. Eksik taraf bağımsız kampanya sayısı, kesin numune–parti eşlemesi, yeni kaynakta düşük risk ve tutarlı fayda.

RBF67tablosu?
Ayrı döner-eğme/sıcaklık verisi.25nokta önceki kaynaktan tekrar; diğer üç koşul42nokta. Mevcut eksenel modellere eklenmedi.
