Repository: denizybd/fatigue-ai-research

# Provenance-aware censored AM316L fatigue audit

A reproducible public-data pilot. The prespecified combined rejection hypothesis failed. This work does not establish a new safe-design algorithm.

Start with **STATE.md** or **manuscript/arastirma_ozeti_tr.pdf**.

## Deliverables

- `manuscript/paper_draft_en.pdf`, `paper_content.json` and `paper_draft_en.txt`: an English working paper with 15 verified references and editable sources.
- `manuscript/supplementary_material.pdf`: provenance, definitions, all block results, sensitivities and numerical diagnostics.
- `manuscript/research_brief_en.pdf` and `outreach/`: a one-page brief, email draft, Turkish technical Q&A and numerical claim receipts. No correspondence has been sent.
- `figures/`: scientific PNG/SVG figures generated from saved results and public data.
- `results/`: predictions, source/seed metrics, split and convergence receipts, internal independent arithmetic checks, and the full replay comparison.

## Reproduce

Tested locally on Apple M4 with 16 GiB RAM and Python 3.12.13. Versions are pinned in `requirements.lock.txt`. Network access is needed when packages or the raw MAT file are absent. No GPU or auxiliary language model is required.

```zsh
zsh run_all.sh
```

This creates a fresh timestamped directory under `results/reruns/`. It acquires the immutable v2 MAT file if absent, prepares and audits provenance, runs 16 synthetic tests and all seven experiment configurations with three seeds, summarizes results and audits the primary analysis.

To name a fresh directory and compare the replay with the delivered results:

```zsh
FATIGUE_RUN_ROOT=results/my_fresh_replay zsh run_all.sh
.venv/bin/python -m src.compare_runs --replay results/my_fresh_replay
```

Regenerate integrated tables, figures, documents and the original primary audit:

```zsh
.venv/bin/python -m src.postprocess
.venv/bin/python -m src.make_figures
.venv/bin/python -m src.build_documents
.venv/bin/python -m src.independent_audit
```

Checkpoint reuse requires exact data, code and configuration signatures. A mismatch fails explicitly. The complete delivered replay matches all predictions and summary CSVs byte for byte; see `results/full_reproduction_comparison.json`.

## Data attribution and boundaries

FatigueData-AM2022 v2 is CC BY 4.0: Zhang and Xu (2023), https://doi.org/10.6084/m9.figshare.22337629.v2 . Its descriptor is https://doi.org/10.1038/s41597-023-02150-x . Attribute these sources when reusing data and derived figures. Original article texts/PDFs retain their own licenses and are excluded from the shareable archive; URLs and evidence-bounded audit reports are included.

The original Centola 518-row data and code were not obtained. These homoscedastic AFT/MLP implementations are related-method baselines, not a reproduction of the original BNN, SWT preprocessing, risk-volume model or Owen R90C90 targets.

The 29 conservative provenance blocks are not 29 certified independent factories, laboratories or specimen campaigns. Coordinates are approximate digitizations; database defaults and undiscovered reuse remain. Censoring identification intervals exclude digitization and other errors. Bootstrap intervals are descriptive because outer fits share training data. Paper authorship, affiliation, individual contributions and disclosures require human verification.

File: protocols/v2/curvature_sensitivity_before_fits.md
# Finite curvature sensitivity

2026-10-20, before the first phase-2 real-data fit. The external source uses a random fatigue-limit model. To check whether the straight Basquin working curve alone drives conclusions, add one finite curvature sensitivity: continuous two-slope log-stress/log-life regression with a knot at the TRAINING median log stress, two nonpositive slopes and an R coefficient, proper censored likelihood and the same condition-random-intercept posterior predictive calculation. Fit its parameters on the same training partition only. No target-query optimization or knot search is allowed.

Run this against the main straight hierarchical model on the full-training raw tracks, with the identical supports and queries, and report all results. This is a physical monotonicity/curvature control, not a reproduction of the original Weibull random-fatigue-limit model, not a fatigue-limit infinity guarantee, and not a new method novelty claim. It remains secondary and cannot rescue a failed primary calibration criterion.

Pre-fit pipeline review also requires reporting the paired censoring identification interval for the true risk change. A difference between two upper identification endpoints alone does not bound the true paired risk change. Retain the original primary criterion and add a necessary safety guard: the descriptive upper 95% bootstrap endpoint for the upper identified true risk change must be <=2 percentage points. This stricter requirement is recorded before outcomes.

File: protocols/v2/provenance_amendment_before_fits.md
# Source-method gate before phase-2 fitting

2026-10-20. No phase-2 real-data fit has been run. New primary-source evidence changes the cohort before fitting.

Merot et al., DOI 10.1016/j.ijfatigue.2021.106552, reports step-by-step tests with 10^6 cycles per stress step and 25 MPa stress increments. Its database curves contain 98 plotted endpoints, whereas the source reports 63 physical specimens. Without individual load histories these cannot be treated as 98 independent constant-amplitude lifetimes. Exclude this DOI from every valid phase-2 fit/calibration/test, including the full-family sensitivity. Quarantine the linked modelling continuation DOI 10.1016/j.engfracmech.2022.108883 until constant-amplitude specimen provenance is resolved.

This is a correction to the v1 data-eligibility assumption. V1's exact computational replay still holds, but its empirical results are conditional on a now-known imperfect cohort. They cannot be promoted as a validated constant-amplitude fatigue benchmark. The old results stay immutable for audit; a correction addendum accompanies any future communication package.

Three Blinn papers (DOIs 10.1016/j.ijfatigue.2019.03.022, 10.1016/j.ijfatigue.2019.105301 and 10.1051/matecconf/201816502006) contain physical constant-amplitude tests alongside calculated PhyBaL curves and load-increase tests. Their titles alone do not warrant rejection. Until plotted database points are tied to the physical-test symbols, quarantine these sources from the strict primary cohort rather than assume every extracted point is a measured lifetime.

Main analysis will use a source-method whitelist frozen in a machine-readable evidence gate. Other unverified sources can enter only explicitly labelled broader-data sensitivities. Do not downgrade a failed fit or performance after seeing its outcomes by changing this gate. Review abstracts versus full methods versus figure-level correspondence separately.

The newly found external campaign is Trombley et al. (2025), DOI 10.1038/s41598-025-97031-1, repository DOI 10.13011/m3-c93d-z035. Public specimen pages provide 129 complete as-built records in three diameter groups (44, 40, 45), out of the 130 stated in the article. One page lacks a required endpoint/stress and is excluded without imputation. The external endpoint is an ultrasonic resonance-drop/visible-crack criterion, not full fracture. Its three groups constitute one related experimental campaign. Some tests predate the article; new publication year is not the independence argument. Dataset license is unspecified; local records remain out of the shareable archive until clarified.

Freeze external support/query IDs before fitting, k=0,3,5,10 and the same held-query rows for all k. Treat historical random row selection as retrospective endpoint availability, not actual first-in-time experimentation or active design. Report author-provided test dates and the source staircase protocol as limitations. No hypothetical censoring time is assigned to failed specimens. Compare raw and source-calibrated model bounds; no R90C90 claim. The paper's Weibull random-fatigue-limit estimator is not recreated by the present Basquin working model, so external results cannot establish superiority over that physical baseline.

File: protocols/v2/small_source_and_external_amendment.md
# Limited verified sources and external order sensitivity

2026-10-20, before any v2 real-data fit.

The source gate substantially reduces the available corpus. Keep at least four source blocks for population fitting; reserve at most nine other eligible blocks for endpoint calibration. If fewer than nine remain, retain the literal zero-life 90% conformal bound and flag it as vacuous. Do not use a lower empirical rank to manufacture a finite guarantee. The original calibrated primary claim criterion remains recorded and can fail/infeasible because data cannot support it.

Run an explicitly secondary raw-model full-training track that fits all other verified source blocks (no calibration holdout). This measures the empirical behavior of model-based borrowing from small historical data. Its pointwise 10th percentiles are not certified 90% bounds. Use exactly the same support/query IDs and the same risk/utility metrics. Report the original criterion for this raw track only as a descriptive target, not a replacement confirmatory primary claim. No real-data outcomes prompted this addition.

For the external campaign, freeze two support mechanisms before fitting: (a) three seeded outcome-blind random permutations; (b) chronological specimen test date, ties broken by SHA256 specimen ID. Both reserve the first ten support candidates and use every remaining specimen as the common query set at k=0,3,5,10. Date format is author-provided US month/day/year and must be parsed, not lexicographically sorted. Chronological supports correspond to the existing campaign sequence but do not establish an optimized experimental design; mixed original testing protocols and imperfect build mapping remain.

For external episode calibration, choose one condition with at least eleven endpoints from each historical calibration source, take ten support candidates and one disjoint query, and apply the same k. This population differs from the external three diameter groups; do not assume it repairs cross-source/endpoint shifts. Reserve up to nine calibration sources while retaining at least four fitting sources. The full-training model-based external track uses all verified historical data and remains secondary. The external source and all its conditions never enter population fitting or calibration.

Population-parameter sensitivity: draw 20 training-source bootstrap populations with a fixed seed, refit the hierarchical population, update using the same external supports, and invert the equally weighted mixture predictive CDF (not the mean of quantiles). This is a finite computational sensitivity, not a rigorous confidence or tolerance bound. Record convergence and failed replicates without selective deletion. If any replicate is unusable, report the ensemble as unavailable until numerical issues are resolved under a dated amendment.

The source paper's Weibull random-fatigue-limit model remains an important unimplemented comparator. Results here test the stated Basquin-based borrowing question and cannot establish best available fatigue prediction or superiority to the original RFL analysis.
